Repository: TheGreatDeadOne/MOFs

File: Geometries/Br_p/p-Br_2.cif (part 2 of 93)
 
N8 Co2 N12 103.49(11) . . ?
N11 Co2 N12 78.50(11) . . ?
N7 Co2 N12 100.80(11) . . ?
N9 Co2 N12 83.62(10) . . ?
N8 Co2 N10 99.35(11) . . ?
N11 Co2 N10 78.82(11) . . ?
N7 Co2 N10 84.62(11) . . ?
N9 Co2 N10 99.56(11) . . ?
N12 Co2 N10 157.12(11) . . ?
C7 N1 C1 118.2(3) . . ?
C7 N1 Co1 110.8(2) . . ?
C1 N1 Co1 130.3(2) . . ?
C8 N2 C12 119.5(3) . . ?
C8 N2 Co1 120.2(2) . . ?
C12 N2 Co1 120.2(2) . . ?
C13 N3 C14 119.2(3) . . ?
C13 N3 Co1 110.7(2) . . ?
C14 N3 Co1 129.5(2) . . ?
C26 N4 C20 119.4(3) . . ?
C26 N4 Co1 112.7(2) . . ?
C20 N4 Co1 126.8(2) . . ?
C31 N5 C27 120.7(3) . . ?
C31 N5 Co1 119.4(2) . . ?
C27 N5 Co1 119.9(2) . . ?
C32 N6 C33 118.8(3) . . ?
C32 N6 Co1 113.6(2) . . ?
C33 N6 Co1 126.6(2) . . ?
C45 N7 C39 119.5(3) . . ?
C45 N7 Co2 112.2(2) . . ?
C39 N7 Co2 126.9(2) . . ?
C50 N8 C46 120.4(3) . . ?
C50 N8 Co2 120.2(2) . . ?
C46 N8 Co2 119.2(2) . . ?
C51 N9 C52 120.1(3) . . ?
C51 N9 Co2 111.8(2) . . ?
C52 N9 Co2 127.2(2) . . ?
C64 N10 C58 119.5(3) . . ?
C64 N10 Co2 111.4(2) . . ?
C58 N10 Co2 127.8(2) . . ?
C69 N11 C65 120.2(3) . . ?
C69 N11 Co2 120.2(2) . . ?
C65 N11 Co2 119.1(2) . . ?
C70 N12 C71 118.9(3) . . ?
C70 N12 Co2 112.4(2) . . ?
C71 N12 Co2 127.9(2) . . ?
 
_refine_diff_density_max    1.403
_refine_diff_density_min   -1.708
_refine_diff_density_rms    0.109

_shelxl_version_number 2013-4

_shelx_res_file
;
TITL ull2874_a.res in P2(1)/c
CELL  0.71073  12.3179  38.8295  18.2714   90.000   92.694   90.000
ZERR     4.00   0.0001   0.0003   0.0002    0.000    0.001    0.000
LATT   1
SYMM  - X, 1/2 + Y, 1/2 - Z
SFAC  C    H    BR   CL   CO   N    O
UNIT  320 232 32 16 8 56 64
MERG   2
OMIT     0  19   1
FMAP   2
PLAN   26
ACTA
BOND   $H
LIST   6
L.S.  12
WGHT    0.033100   19.357298
FVAR       1.72749
C1    1    0.469891    0.648295    0.513346    11.00000    0.02332    0.02079 =
         0.01910   -0.00175    0.00061    0.00075
C2    1    0.465811    0.683696    0.524806    11.00000    0.03310    0.01841 =
         0.02555    0.00154    0.00244    0.00191
AFIX  43
H2    2    0.479602    0.698823    0.486889    11.00000   -1.20000
AFIX   0
C3    1    0.441007    0.696331    0.593241    11.00000    0.03682    0.02021 =
         0.03054   -0.00641    0.00350    0.00089
AFIX  43
H3    2    0.439443    0.719934    0.601771    11.00000   -1.20000
AFIX   0
C4    1    0.418684    0.673401    0.648495    11.00000    0.02996    0.02700 =
         0.02409   -0.00638    0.00418    0.00281
C5    1    0.416384    0.638096    0.636400    11.00000    0.04544    0.02884 =
         0.02247    0.00085    0.00993   -0.00163
AFIX  43
H5    2    0.397407    0.623050    0.673282    11.00000   -1.20000
AFIX   0
C6    1    0.442870    0.625674    0.568385    11.00000    0.04009    0.01633 =
         0.02497    0.00007    0.00696   -0.00085
AFIX  43
H6    2    0.442526    0.602081    0.559610    11.00000   -1.20000
AFIX   0
C7    1    0.574259    0.612477    0.443284    11.00000    0.02223    0.01925 =
         0.01812   -0.00045    0.00011   -0.00150
AFIX  43
H7    2    0.605863    0.603657    0.486552    11.00000   -1.20000
AFIX   0
C8    1    0.605416    0.599852    0.372066    11.00000    0.01874    0.01491 =
         0.02438   -0.00101   -0.00086   -0.00175
C9    1    0.684405    0.575190    0.360765    11.00000    0.02619    0.02134 =
         0.02775    0.00329   -0.00092    0.00531
AFIX  43
H9    2    0.721575    0.564742    0.400298    11.00000   -1.20000
AFIX   0
C10   1    0.706862    0.566433    0.289870    11.00000    0.02374    0.02296 =
         0.03671   -0.00427    0.00710    0.00317
AFIX  43
H10   2    0.759202    0.549851    0.281207    11.00000   -1.20000
AFIX   0
C11   1    0.651234    0.582410    0.231675    11.00000    0.02741    0.02270 =
         0.02668   -0.00499    0.00747    0.00025
AFIX  43
H11   2    0.667005    0.577184    0.183651    11.00000   -1.20000
AFIX   0
C12   1    0.571327    0.606421    0.246339    11.00000    0.02138    0.01771 =
         0.02169   -0.00022    0.00511   -0.00196
C13   1    0.499433    0.622902    0.191483    11.00000    0.02640    0.02002 =
         0.01896   -0.00398    0.00492   -0.00539
AFIX  43
H13   2    0.512057    0.621324    0.141811    11.00000   -1.20000
AFIX   0
C14   1    0.344820    0.655618    0.162470    11.00000    0.02451    0.01697 =
         0.01852   -0.00063    0.00008   -0.00340
C15   1    0.234745    0.652988    0.173353    11.00000    0.02446    0.02111 =
         0.02551   -0.00081    0.00545   -0.00289
AFIX  43
H15   2    0.210988    0.642572    0.215551    11.00000   -1.20000
AFIX   0
C16   1    0.159801    0.665889    0.121322    11.00000    0.01948    0.02600 =
         0.03183   -0.00390    0.00091   -0.00243
AFIX  43
H16   2    0.085658    0.663648    0.127639    11.00000   -1.20000
AFIX   0
C17   1    0.196879    0.682131    0.059913    11.00000    0.02959    0.01942 =
         0.02534   -0.00088   -0.00524    0.00033
C18   1    0.306267    0.686389    0.049787    11.00000    0.03199    0.03068 =
         0.02638    0.00511    0.00020   -0.00897
AFIX  43
H18   2    0.329564    0.698104    0.008996    11.00000   -1.20000
AFIX   0
C19   1    0.380936    0.673003    0.101109    11.00000    0.02280    0.02903 =
         0.02747    0.00535   -0.00142   -0.00601
AFIX  43
H19   2    0.454989    0.675557    0.094831    11.00000   -1.20000
AFIX   0
C20   1    0.332215    0.574204    0.378307    11.00000    0.02640    0.01922 =
         0.02177    0.00484   -0.00187   -0.00323
C21   1    0.303221    0.560162    0.444583    11.00000    0.03942    0.02976 =
         0.02581    0.00461   -0.00264   -0.00740
AFIX  43
H21   2    0.270373    0.573844    0.478982    11.00000   -1.20000
AFIX   0
C22   1    0.323476    0.525716    0.459133    11.00000    0.04595    0.03512 =
         0.03509    0.01461   -0.00990   -0.01453
AFIX  43
H22   2    0.304184    0.515966    0.503159    11.00000   -1.20000
AFIX   0
C23   1    0.372389    0.506244    0.407619    11.00000    0.03397    0.02462 =
         0.05165    0.01219   -0.01612   -0.00736
C24   1    0.402180    0.519672    0.341992    11.00000    0.02835    0.02390 =
         0.04939    0.00102   -0.00335   -0.00225
AFIX  43
H24   2    0.435635    0.505825    0.308163    11.00000   -1.20000
AFIX   0
C25   1    0.381837    0.554063    0.326770    11.00000    0.02463    0.02211 =
         0.02811    0.00292    0.00023   -0.00506
AFIX  43
H25   2    0.401204    0.563560    0.282514    11.00000   -1.20000
AFIX   0
C26   1    0.225769    0.624532    0.381887    11.00000    0.01966    0.02946 =
         0.02877    0.00080    0.00630   -0.00583
AFIX  43
H26   2    0.168384    0.611833    0.399279    11.00000   -1.20000
AFIX   0
C27   1    0.219965    0.661700    0.373491    11.00000    0.02089    0.02331 =
         0.03281   -0.00163    0.00751   -0.00228
C28   1    0.132266    0.683037    0.385401    11.00000    0.02472    0.03543 =
         0.05746   -0.00286    0.01540    0.00124
AFIX  43
H28   2    0.067224    0.674103    0.400997    11.00000   -1.20000
AFIX   0
C29   1    0.144264    0.718113    0.373394    11.00000    0.02716    0.03680 =
         0.07706   -0.00646    0.01562    0.00814
AFIX  43
H29   2    0.086180    0.732863    0.380399    11.00000   -1.20000
AFIX   0
C30   1    0.241156    0.731323    0.351235    11.00000    0.02758    0.02264 =
         0.06109   -0.00299    0.00861    0.00499
AFIX  43
H30   2    0.249681    0.754867    0.344134    11.00000   -1.20000
AFIX   0
C31   1    0.326018    0.708573    0.339726    11.00000    0.02341    0.01725 =
         0.03057   -0.00074    0.00384    0.00355
C32   1    0.433680    0.716410    0.315237    11.00000    0.02323    0.01565 =
         0.02834    0.00132    0.00401    0.00055
AFIX  43
H32   2    0.454019    0.738641    0.302802    11.00000   -1.20000
AFIX   0
C33   1    0.602985    0.696115    0.281503    11.00000    0.01821    0.01583 =
         0.02301   -0.00351    0.00382   -0.00289
C34   1    0.695463    0.684559    0.319915    11.00000    0.02435    0.02385 =
         0.02591    0.00072   -0.00014    0.00033
AFIX  43
H34   2    0.689986    0.673263    0.364472    11.00000   -1.20000
AFIX   0
C35   1    0.795883    0.689966    0.291440    11.00000    0.01933    0.02589 =
         0.04273   -0.00480   -0.00085   -0.00041
AFIX  43
H35   2    0.858853    0.682821    0.317141    11.00000   -1.20000
AFIX   0
C36   1    0.801835    0.706005    0.224771    11.00000    0.02271    0.02336 =
         0.04561   -0.00892    0.01385   -0.00520
C37   1    0.710362    0.716357    0.184544    11.00000    0.03663    0.02815 =
         0.03059    0.00315    0.01293   -0.00483
AFIX  43
H37   2    0.716168    0.726330    0.138617    11.00000   -1.20000
AFIX   0
C38   1    0.609461    0.711689    0.213539    11.00000    0.02534    0.02594 =
         0.02469    0.00120    0.00352   -0.00036
AFIX  43
H38   2    0.546727    0.718926    0.187688    11.00000   -1.20000
AFIX   0
C39   1    0.133034    0.452410    0.314031    11.00000    0.02180    0.02331 =
         0.01905    0.00259   -0.00156    0.00048
C40   1    0.160467    0.483401    0.281865    11.00000    0.02390    0.02748 =
         0.01864    0.00285    0.00215   -0.00397
AFIX  43
H40   2    0.207323    0.483665    0.243415    11.00000   -1.20000
AFIX   0
C41   1    0.117977    0.513837    0.307128    11.00000    0.02786    0.02473 =
         0.02138    0.00347    0.00019   -0.00507
AFIX  43
H41   2    0.136275    0.534727    0.286073    11.00000   -1.20000
AFIX   0
C42   1    0.048007    0.512935    0.364000    11.00000    0.02791    0.02477 =
         0.02544    0.00143   -0.00249    0.00537
C43   1    0.019298    0.482238    0.395895    11.00000    0.03290    0.03700 =
         0.02989    0.00539    0.01121    0.00679
AFIX  43
H43   2   -0.028386    0.482086    0.433874    11.00000   -1.20000
AFIX   0
C44   1    0.061924    0.451749    0.370976    11.00000    0.03022    0.02620 =
         0.03012    0.00990    0.01010    0.00380
AFIX  43
H44   2    0.043231    0.430916    0.392112    11.00000   -1.20000
AFIX   0
C45   1    0.212986    0.397940    0.330478    11.00000    0.02690    0.02416 =
         0.01781    0.00088    0.00037   -0.00252
AFIX  43
H45   2    0.220472    0.401893    0.380662    11.00000   -1.20000
AFIX   0
C46   1    0.244177    0.365428    0.298348    11.00000    0.02097    0.02197 =
         0.02373   -0.00003    0.00242   -0.00337
C47   1    0.290242    0.337288    0.335225    11.00000    0.03125    0.02824 =
         0.02770    0.00278   -0.00277    0.00002
AFIX  43
H47   2    0.304961    0.337989    0.385594    11.00000   -1.20000
AFIX   0
C48   1    0.313616    0.308232    0.295106    11.00000    0.03204    0.02562 =
         0.03950    0.00503   -0.00416    0.00662
AFIX  43
H48   2    0.345209    0.289213    0.318567    11.00000   -1.20000
AFIX   0
C49   1    0.290253    0.307260    0.220075    11.00000    0.02954    0.02507 =
         0.03546    0.00099    0.00411    0.00645
AFIX  43
H49   2    0.305870    0.287803    0.192815    11.00000   -1.20000
AFIX   0
C50   1    0.242846    0.336148    0.186647    11.00000    0.02236    0.02114 =
         0.02436   -0.00318    0.00537   -0.00159
C51   1    0.209510    0.339727    0.109836    11.00000    0.02369    0.02078 =
         0.02574   -0.00349    0.00758   -0.00193
AFIX  43
H51   2    0.224876    0.322885    0.075645    11.00000   -1.20000
AFIX   0
C52   1    0.128694    0.374112    0.016273    11.00000    0.02572    0.01646 =
         0.02571    0.00108    0.00116   -0.00564
C53   1    0.195213    0.364009   -0.039528    11.00000    0.02672    0.02559 =
         0.03239    0.00221    0.00328   -0.00166
AFIX  43
H53   2    0.259281    0.352047   -0.028391    11.00000   -1.20000
AFIX   0
C54   1    0.165486    0.371857   -0.111480    11.00000    0.03417    0.03209 =
         0.02614    0.00302    0.00889   -0.00681
AFIX  43
H54   2    0.209375    0.365153   -0.149002    11.00000   -1.20000
AFIX   0
C55   1    0.070378    0.389687   -0.127388    11.00000    0.03504    0.02987 =
         0.02898    0.00700   -0.00256   -0.01146
C56   1    0.002775    0.399534   -0.072831    11.00000    0.02929    0.02473 =
         0.03577    0.00179   -0.00489   -0.00278
AFIX  43
H56   2   -0.061989    0.411041   -0.084395    11.00000   -1.20000
AFIX   0
C57   1    0.033005    0.392001   -0.000931    11.00000    0.02901    0.02269 =
         0.02882   -0.00340    0.00289   -0.00210
AFIX  43
H57   2   -0.010971    0.398942    0.036356    11.00000   -1.20000
AFIX   0
C58   1   -0.048894    0.364422    0.252404    11.00000    0.02110    0.02691 =
         0.02526    0.00616   -0.00086    0.00377
C59   1   -0.104274    0.369449    0.316614    11.00000    0.03224    0.03377 =
         0.03052    0.00871    0.00454    0.00742
AFIX  43
H59   2   -0.120005    0.391592    0.332371    11.00000   -1.20000
AFIX   0
C60   1   -0.135376    0.341122    0.356407    11.00000    0.03530    0.04641 =
         0.03621    0.01784    0.01017    0.01192
AFIX  43
H60   2   -0.171438    0.344129    0.399538    11.00000   -1.20000
AFIX   0
C61   1   -0.112837    0.308421    0.332036    11.00000    0.03087    0.04090 =
         0.05676    0.02984    0.00898    0.00950
C62   1   -0.058718    0.303106    0.268058    11.00000    0.03035    0.02551 =
         0.06139    0.01111    0.00933    0.00732
AFIX  43
H62   2   -0.044957    0.280883    0.251931    11.00000   -1.20000
AFIX   0
C63   1   -0.025624    0.331224    0.228725    11.00000    0.02569    0.02688 =
         0.03747    0.00179    0.00393    0.00218
AFIX  43
H63   2    0.012228    0.328031    0.186393    11.00000   -1.20000
AFIX   0
C64   1   -0.072013    0.419257    0.200903    11.00000    0.02005    0.02383 =
         0.02475   -0.00091    0.00380   -0.00069
AFIX  43
H64   2   -0.141535    0.420393    0.218524    11.00000   -1.20000
AFIX   0
C65   1   -0.025834    0.447651    0.160271    11.00000    0.02475    0.02266 =
         0.02087   -0.00242    0.00235   -0.00248
C66   1   -0.077318    0.478289    0.141226    11.00000    0.02521    0.02722 =
         0.03011   -0.00039    0.00250    0.00255
AFIX  43
H66   2   -0.147821    0.482567    0.154928    11.00000   -1.20000
AFIX   0
C67   1   -0.022231    0.502397    0.101536    11.00000    0.03149    0.02517 =
         0.02872    0.00374    0.00219    0.00385
AFIX  43
H67   2   -0.055790    0.523070    0.088233    11.00000   -1.20000
AFIX   0
C68   1    0.082694    0.495862    0.081542    11.00000    0.02900    0.02553 =
         0.02435    0.00341    0.00151   -0.00423
AFIX  43
H68   2    0.120072    0.511803    0.054275    11.00000   -1.20000
AFIX   0
C69   1    0.130922    0.464941    0.103133    11.00000    0.02397    0.02236 =
         0.01653    0.00030    0.00070   -0.00140
C70   1    0.243129    0.454737    0.091679    11.00000    0.02548    0.02157 =
         0.01870   -0.00032    0.00259   -0.00434
AFIX  43
H70   2    0.287337    0.467041    0.061131    11.00000   -1.20000
AFIX   0
C71   1    0.384531    0.415545    0.115673    11.00000    0.02517    0.01652 =
         0.02364    0.00054    0.00167   -0.00186
C72   1    0.423232    0.411813    0.045574    11.00000    0.03059    0.02913 =
         0.02237   -0.00506   -0.00294    0.00372
AFIX  43
H72   2    0.378710    0.417319    0.004731    11.00000   -1.20000
AFIX   0
C73   1    0.527727    0.399938    0.036662    11.00000    0.03231    0.03554 =
         0.02777   -0.01123    0.00030    0.00158
AFIX  43
H73   2    0.553651    0.397134   -0.009955    11.00000   -1.20000
AFIX   0
C74   1    0.592823    0.392325    0.098052    11.00000    0.02598    0.02775 =
         0.03984   -0.00606   -0.00225    0.00266
C75   1    0.555921    0.396277    0.167815    11.00000    0.03596    0.03760 =
         0.02833    0.00651   -0.00487    0.00466
AFIX  43
H75   2    0.601531    0.391463    0.208537    11.00000   -1.20000
AFIX   0
C76   1    0.451167    0.407391    0.176661    11.00000    0.03725    0.03589 =
         0.02246    0.00541    0.00126    0.00343
AFIX  43
H76   2    0.425075    0.409434    0.223408    11.00000   -1.20000
AFIX   0
C77   1    0.412895    0.512722    0.885635    11.00000    0.05060    0.03638 =
         0.08031    0.00182    0.01663   -0.00188
AFIX 137
H77A  2    0.471875    0.503052    0.859922    11.00000   -1.50000
H77B  2    0.440686    0.523136    0.930339    11.00000   -1.50000
H77C  2    0.376612    0.529854    0.855536    11.00000   -1.50000
AFIX   0
C78   1    0.337283    0.485952    0.902268    11.00000    0.03631    0.03287 =
         0.02825   -0.00457    0.00166    0.00990
C79   1    0.150603    0.263934    0.498554    11.00000    0.07021    0.05394 =
         0.08059    0.00628   -0.00287   -0.00014
AFIX 137
H79A  2    0.158939    0.246361    0.462289    11.00000   -1.50000
H79B  2    0.217992    0.276098    0.506424    11.00000   -1.50000
H79C  2    0.094870    0.279745    0.481859    11.00000   -1.50000
AFIX   0
C80   1    0.120445    0.248240    0.566579    11.00000    0.02661    0.03157 =
         0.05813   -0.01540   -0.00717    0.00454
BR1   3    0.393248    0.689937    0.744129    11.00000    0.05900    0.03573 =
         0.02863   -0.01145    0.01335   -0.00160
BR2   3    0.094015    0.697829   -0.013309    11.00000    0.03386    0.03018 =
         0.03544    0.00090   -0.01010    0.00467
BR3   3    0.399587    0.459118    0.428238    11.00000    0.05726    0.02629 =
         0.10640    0.02801   -0.02623   -0.00554
BR4   3    0.940233    0.714388    0.186818    11.00000    0.03054    0.04938 =
         0.07042   -0.01483    0.02709   -0.01228
BR5   3   -0.010587    0.554515    0.399923    11.00000    0.03575    0.03110 =
         0.03591   -0.00189    0.00327    0.00885
BR6   3    0.030913    0.399984   -0.226670    11.00000    0.04724    0.06583 =
         0.03049    0.01534   -0.00295   -0.00900
BR7   3   -0.155360    0.269992    0.387531    11.00000    0.06151    0.05681 =
         0.11647    0.05815    0.04728    0.02814
BR8   3    0.736704    0.376526    0.087407    11.00000    0.03036    0.06729 =
         0.05781   -0.02689   -0.00772    0.01498
CL1   4    0.869509    0.635478    0.485023    11.00000    0.06793    0.03875 =
         0.04463    0.00119   -0.00206    0.00379
CL2   4    0.553640    0.777239    0.460023    11.00000    0.03135    0.03816 =
         0.04545   -0.00973    0.01614   -0.00998
CL3   4    0.332008    0.546299    0.116965    11.00000    0.04375    0.03097 =
         0.03447   -0.00537   -0.00209   -0.00944
CL4   4    0.292365    0.536920    0.673172    11.00000    0.07450    0.03397 =
         0.03456   -0.00162    0.01465    0.00819
CO1   5    0.429986    0.645020    0.334012    11.00000    0.01686    0.01430 =
         0.01781    0.00018    0.00277   -0.00060
CO2   5    0.150289    0.402184    0.179761    11.00000    0.02129    0.02120 =
         0.01822   -0.00217    0.00408   -0.00296
N1    6    0.502009    0.636083    0.444153    11.00000    0.02209    0.01830 =
         0.01882   -0.00023    0.00172   -0.00043
N2    6    0.548655    0.614707    0.315766    11.00000    0.01905    0.01456 =
         0.02029   -0.00359    0.00297   -0.00401
N3    6    0.417894    0.639707    0.214263    11.00000    0.02112    0.01632 =
         0.01915   -0.00056    0.00222   -0.00470
N4    6    0.315480    0.610072    0.363758    11.00000    0.02178    0.02146 =
         0.01926   -0.00043    0.00066   -0.00326
N5    6    0.314405    0.674572    0.350991    11.00000    0.01768    0.02059 =
         0.02069   -0.00213    0.00305   -0.00136
N6    6    0.499083    0.690799    0.311789    11.00000    0.01711    0.01821 =
         0.01684    0.00045    0.00045    0.00134
N7    6    0.174350    0.421050    0.285756    11.00000    0.02187    0.02276 =
         0.01945    0.00101    0.00168   -0.00195
N8    6    0.221001    0.364438    0.225463    11.00000    0.02045    0.01976 =
         0.02176   -0.00065    0.00401   -0.00257
N9    6    0.157457    0.367459    0.091345    11.00000    0.01946    0.01989 =
         0.02709    0.00031    0.00593   -0.00225
N10   6   -0.011138    0.392519    0.211022    11.00000    0.02179    0.02395 =
         0.02247    0.00001    0.00186    0.00096
N11   6    0.077025    0.441404    0.141257    11.00000    0.02072    0.02005 =
         0.01713   -0.00214    0.00233   -0.00419
N12   6    0.276880    0.427734    0.126405    11.00000    0.02663    0.01709 =
         0.01867   -0.00055    0.00157   -0.00240
N13   6    0.275949    0.465038    0.914440    11.00000    0.04152    0.03387 =
         0.03655   -0.00501    0.00229    0.00706
N14   6    0.095842    0.235564    0.619081    11.00000    0.02910    0.05489 =
         0.06498   -0.01187   -0.00028    0.00425
O1    7    0.929622    0.647848    0.543142    11.00000    0.13731    0.12220 =
         0.18287   -0.01001   -0.11716   -0.02679
O2    7    0.907300    0.637886    0.413610    11.00000    0.08908    0.11680 =
         0.09265    0.05141    0.03372   -0.01207
O3    7    0.765214    0.654868    0.484960    11.00000    0.06530    0.06842 =
         0.06790    0.00081   -0.00768    0.01047
O4    7    0.835515    0.600791    0.497285    11.00000    0.08261    0.05025 =
         0.04294    0.00460    0.01328    0.00047
O5    7    0.560804    0.764942    0.532903    11.00000    0.10978    0.07489 =
         0.04126   -0.00607    0.02307   -0.01849
O6    7    0.576123    0.812761    0.460589    11.00000    0.07692    0.04049 =
         0.13265   -0.00484    0.02410   -0.01958
O7    7    0.627837    0.759020    0.416056    11.00000    0.05186    0.07458 =
         0.05375    0.00152    0.02441    0.02354
O8    7    0.447036    0.770726    0.430620    11.00000    0.03708    0.12152 =
         0.08966   -0.06811    0.01149   -0.01047
O9    7    0.439313    0.560131    0.125560    11.00000    0.05570    0.04689 =
         0.07041   -0.00071   -0.00643   -0.03031
O10   7    0.257051    0.570800    0.139536    11.00000    0.08744    0.07808 =
         0.15810   -0.04494   -0.03297    0.04857
O11   7    0.325640    0.516324    0.161946    11.00000    0.06817    0.04663 =
         0.04485    0.00754    0.00239   -0.02385
O12   7    0.309844    0.535819    0.043192    11.00000    0.10962    0.08590 =
         0.02856   -0.00299    0.00105   -0.06548
O13   7    0.238688    0.559642    0.621901    11.00000    0.12181    0.07678 =
         0.09267    0.04860    0.04700    0.05760
O14   7    0.325593    0.507582    0.638149    11.00000    0.14099    0.03849 =
         0.06752    0.00279    0.03325    0.02526
O15   7    0.224289    0.527298    0.727739    11.00000    0.25081    0.15588 =
         0.14018    0.09665    0.16518    0.13457
O16   7    0.382303    0.553624    0.701043    11.00000    0.36737    0.14535 =
         0.17508    0.01949   -0.15347   -0.13763
HKLF    4

REM  ull2874_a.res in P2(1)/c
REM R1 =  0.0568 for   17682 Fo > 4sig(Fo)  and  0.1106 for all   28683 data
REM   1119 parameters refined using      0 restraints

END

WGHT      0.0331     19.3537

REM Highest difference peak  1.403,  deepest hole -1.708,  1-sigma level  0.109
Q1    1   1.0108  0.6235  0.4889  11.00000  0.05    1.40
Q2    1   0.4190  0.4525  0.3923  11.00000  0.05    1.34
Q3    1  -0.1779  0.2640  0.3490  11.00000  0.05    1.20
Q4    1   0.9246  0.6369  0.5030  11.00000  0.05    1.13
Q5    1  -0.1324  0.2743  0.3959  11.00000  0.05    0.95
Q6    1   0.9502  0.6679  0.5007  11.00000  0.05    0.94
Q7    1   0.8794  0.6625  0.4388  11.00000  0.05    0.90
Q8    1   0.3119  0.5598  0.7221  11.00000  0.05    0.89
Q9    1   0.4191  0.4651  0.4483  11.00000  0.05    0.89
Q10   1   0.8938  0.6521  0.5615  11.00000  0.05    0.80
Q11   1   0.4209  0.5560  0.6864  11.00000  0.05    0.80
Q12   1   0.3653  0.7063  0.7302  11.00000  0.05    0.71
Q13   1  -0.1777  0.2804  0.4111  11.00000  0.05    0.69
Q14   1   0.4097  0.5333  0.7101  11.00000  0.05    0.68
Q15   1   0.9038  0.6110  0.5218  11.00000  0.05    0.68
Q16   1   0.0714  0.3835 -0.2272  11.00000  0.05    0.67
Q17   1   0.1615  0.6981 -0.0420  11.00000  0.05    0.64
Q18   1   0.2454  0.5104  0.6335  11.00000  0.05    0.63
Q19   1   0.1927  0.5187  0.7031  11.00000  0.05    0.63
Q20   1   0.0767  0.4038  0.2045  11.00000  0.05    0.60
Q21   1   0.2713  0.5322  0.1684  11.00000  0.05    0.59
Q22   1   0.6740  0.3778  0.1093  11.00000  0.05    0.58
Q23   1   0.4757  0.7928  0.4177  11.00000  0.05    0.57
Q24   1   0.1323  0.3849  0.2268  11.00000  0.05    0.56
Q25   1   0.2595  0.5586  0.0571  11.00000  0.05    0.55
Q26   1  -0.0781  0.5543  0.4273  11.00000  0.05    0.54
;
_shelx_res_checksum    4559

_shelx_hkl_file
;
   0   0  -2 116869. 1843.31   2
   0   0  -3 73.4075 265.379   2
   0   0   4 478484. 2649.32  15
   0   0  -4 478348. 5289.25   2
   0   0   5-71.8974 183.653  15
   0   0  -5 109.174 408.544   2
   0   0  -6 1214.59 589.219   2
   0   0   6 1477.14 237.002  11
   0   0   6 1839.27 313.965  15
   0   0   6 1549.47 296.151  12
   0   0   7 27.6217 317.527  12
   0   0   7-305.450 247.856  11
   0   0   7 103.477 299.419  15
   0   0  -7 443.613 579.361   2
   0   0   8 7534.03 597.517  15
   0   0  -8 8780.97 1173.62   2
   0   0  -8 8168.59 399.684  13
   0   0   8 7527.45 479.679  11
   0   0   8 8233.44 631.412  12
   0   0   9-222.692 434.745  12
   0   0  -9 94.7036 728.429   2
   0   0   9-69.9223 293.371  11
   0   0  -9 406.446 239.588  13
   0   0   9 172.235 445.754  15
   0   0  10 139286. 1976.93  11
   0   0  10 141492. 2319.34  15
   0   0  10 139933. 2335.54  12
   0   0 -10 137696. 1666.02  13
   0   0  11 421.600 547.862  15
   0   0 -11 1075.90 1062.36   2
   0   0 -11 46.0712 271.634  13
   0   0  11 256.836 363.488  11
   0   0  11 109.096 512.103  12
   0   0 -12 81767.7 3967.33   2
   0   0  12 82976.6 2036.52  15
   0   0  12 80478.5 2029.14  12
   0   0  12 82851.0 1696.86  11
   0   0 -12 83948.5 1448.19  13
   0   0  13-201.414 460.650  11
   0   0  13 647.504 730.482  12
   0   0 -13 614.171 361.675  13
   0   0  13 191.585 715.144  15
   0   0  14 93544.9 2387.97  15
   0   0  14 90156.7 2368.56  12
   0   0  14 94648.0 1955.81  11
   0   0  15 1217.95 938.718  15
   0   0  15 450.383 901.787  12
   0   0  15-185.486 497.972  11
   0   0  16 1325.69 956.281  12
   0   0  16 1630.20 1018.95  15
   0   0  16 1863.85 618.501  11
   0   0  17 189.133 983.266  12
   0   0  17 537.681 1022.61  15
   0   0  18 16995.4 1542.19  15
   0   0  18 16928.2 1547.42  12
   0   0  19 2662.29 1235.87  15
   0   0  19-203.543 1160.27  12
   0   0  20 6843.59 1423.35  12
   0   0  20 7036.00 1414.29  15
   0   0  21 828.205 1227.11  15
   0   0  22 12670.5 1689.00  15
   0   0  23-3332.84 1636.32  15
   0   0  24-1350.64 1457.66  15
   0   0  25-1507.78 1556.44  15
   0   0  26 10032.4 1901.36  15
   0   1  -2 57204.7 1227.71   2
   0  -1  -2 56815.0 1358.19   2
   0  -1  -3 6750.81 630.083   2
   0   1  -3 7851.48 617.410   2
   0  -1  -4 154670. 3123.75   2
   0   1  -4 157461. 2959.62   2
   0  -1   4 154394. 1526.33  15
   0   1   5 1825.13 275.780  15
   0  -1   5 2452.81 295.041  15
   0  -1  -5 2664.59 624.014   2
   0  -1   5 2748.09 295.413  12
   0   1  -5 2480.25 582.683   2
   0  -1   6 901.079 299.630  15
   0   1   6 1000.66 223.251  11
   0  -1  -6 946.939 523.820   2
   0   1  -6 200.669 460.732   2
   0  -1   6 758.822 235.734  12
   0   1   6 574.972 259.287  15
   0   1  -7 22922.1 1588.98   2
   0   1  -7 23548.1 610.532  13
   0  -1   7 23444.0 709.668  11
   0  -1  -7 23503.8 1664.93   2
   0  -1   7 23550.7 835.571  15
   0   1   7 22989.1 804.531  15
   0  -1   7 24205.6 837.622  12
   0   1   7 23834.5 705.173  11
   0  -1   8 83734.6 1607.49  12
   0   1   8 82007.7 1362.91  11
   0   1   8 82936.3 1608.45  12
   0   1  -8 82530.3 1191.34  13
   0   1  -8 82918.5 3148.12   2
   0  -1   8 81888.3 1608.38  15
   0  -1   8 82438.5 1386.90  11
   0  -1  -8 81559.4 3233.10   2
   0   1   8 79197.5 1561.63  15
   0   1   9 39204.7 1226.57  12
   0   1   9 39697.2 1207.81  15
   0   1  -9 39385.7 2351.48   2
   0  -1   9 40061.6 1224.50  15
   0  -1   9 39299.1 1214.21  12
   0  -1   9 39956.3 1038.47  11
   0   1   9 38516.5 1023.12  11
   0   1  -9 39449.3 887.033  13
   0  -1  -9 40868.0 2460.46   2
   0  -1  10 22060.3 1017.95  12
   0  -1  10 23388.3 871.733  11
   0   1  10 23642.3 1082.32  12
   0   1 -10 24823.8 2063.53   2
   0  -1 -10 23461.2 2018.22   2
   0  -1 -10 23405.1 704.749  13
   0   1  10 21570.6 994.464  15
   0   1  10 22927.8 853.776  11
   0   1 -10 23813.7 745.417  13
   0  -1  11 3665.73 651.115  15
   0   1  11 3797.27 646.182  15
   0   1  11 3832.83 660.542  12
   0  -1 -11 4490.37 410.722  13
   0  -1  11 3280.19 626.930  12
   0  -1 -11 3288.02 1113.32   2
   0   1 -11 3932.10 1088.66   2
   0   1  11 4209.10 515.873  11
   0   1 -11 4011.51 414.851  13
   0  -1  11 4057.39 509.645  11
   0  -1  12 46145.3 1312.95  11
   0  -1 -12 47604.5 3104.74   2
   0   1  12 46087.0 1558.95  15
   0   1  12 48007.2 1617.83  12
   0  -1  12 44948.9 1559.92  12
   0  -1  12 43948.8 1571.55  15
   0   1 -12 49316.9 1145.36  13
   0  -1 -12 48360.2 1086.68  13
   0   1 -12 50892.9 3138.12   2
   0   1  12 45309.2 1290.44  11
   0  -1  13-351.971 745.094  15
   0   1  13 322.494 752.898  12
   0   1 -13-230.472 1045.41   2
   0   1  13 665.366 470.433  11
   0  -1  13 166.796 681.867  12
   0  -1  13-113.139 456.036  11
   0   1  13 331.848 720.521  15
   0   1 -13 428.290 363.460  13
   0  -1  14 19861.1 1358.87  15
   0  -1  14 22847.4 1059.03  11
   0  -1  14 19880.6 1295.85  12
   0   1  14 20643.9 1327.27  12
   0   1  14 21244.9 1324.30  15
   0   1  14 21434.4 1018.22  11
   0   1  15 6462.30 720.691  11
   0   1  15 5307.58 1009.33  12
   0  -1  15 6851.14 1077.10  12
   0  -1  15 7067.17 1090.87  15
   0  -1  15 6576.77 729.688  11
   0   1  15 6818.75 1044.17  15
   0   1  16 18499.5 1016.92  11
   0  -1  16 18452.2 1043.24  11
   0  -1  16 18083.3 1408.39  12
   0   1  16 19115.1 1421.72  15
   0   1  16 18080.4 1421.73  12
   0  -1  16 18823.7 1433.93  15
   0   1  17 731.102 1012.14  15
   0   1  17 83.7665 1028.16  12
   0  -1  17 480.460 1071.26  12
   0  -1  17 2217.05 1165.08  15
   0   1  18 817.594 1097.80  15
   0  -1  18 1263.93 1142.44  15
   0   1  18 1041.27 1110.89  12
   0  -1  18 924.476 1121.74  12
   0   1  19 10439.1 1489.93  15
   0  -1  19 9265.18 1418.08  12
   0  -1  19 10675.7 1459.48  15
   0   1  19 7575.57 1345.34  12
   0   1  20 8272.55 1487.06  12
   0   1  20 9391.98 1537.26  15
   0  -1  20 9344.99 1485.00  15
   0   1  21 1298.92 1301.73  12
   0   1  21 1853.75 1262.81  15
   0  -1  21 2602.90 1448.36  15
   0  -1  22 3498.87 1439.95  15
   0   1  22-1468.00 1251.77  15
   0   1  23-961.758 1507.44  15
   0  -1  23-562.841 1314.56  15
   0  -1  24 7030.49 1621.33  15
   0   1  24 6563.48 1642.51  15
   0   1  25-3444.23 1607.10  15
   0  -1  25-1077.60 1652.33  15
   0   1  26-1845.32 1424.18  15
   0  -1  26-1404.16 1428.97  15
   0  -2  -1 324.685 168.355   2
   0   2   2 454.770 290.699   1
   0   2  -2 791.505 207.630   2
   0  -2  -3 864.041 349.711   2
   0   2  -3 818.193 324.250   2
   0  -2   4 639122. 3139.93  15
   0   2  -4 614891. 5641.28   2
   0  -2  -4 638549. 6395.05   2
   0  -2   5 99428.5 1409.88  15
   0  -2  -5 102924. 2855.46   2
   0   2   5 105047. 1356.69  15
   0  -2   5 105606. 1386.17  12
   0   2  -5 106728. 2669.72   2
   0   2  -6 134892. 3317.21   2
   0  -2  -6 131067. 3531.45   2
   0   2   6 133105. 1495.79  11
   0  -2   6 130838. 1715.97  12
   0  -2   6 132519. 1763.53  15
   0   2   6 131084. 1694.43  15
   0  -2   7 191.070 244.035  12
   0   2  -7 340.449 193.721  13
   0  -2   7 231.361 315.509  15
   0   2   7 466.543 280.602  15
   0  -2  -7 911.857 636.587   2
   0   2   7 681.746 252.090  11
   0   2  -7 813.584 599.247   2
   0  -2   8 7732.06 593.609  12
   0   2   8 7516.87 568.006  15
   0  -2   8 6855.17 594.643  15
   0   2  -8 7155.09 412.553  13
   0   2   8 7578.17 474.354  11
   0  -2  -8 6330.16 1090.05   2
   0   2  -8 7033.35 1035.80   2
   0   2   9 16720.4 864.044  15
   0   2   9 18083.9 717.195  11
   0   2  -9 17225.0 616.197  13
   0   2  -9 19019.6 1683.71   2
   0  -2   9 17197.0 720.626  11
   0  -2   9 17246.9 870.725  15
   0  -2  -9 19034.0 1808.37   2
   0  -2   9 17725.3 865.059  12
   0   2  10 3174.74 455.374  11
   0   2 -10 2658.71 995.363   2
   0  -2  10 2324.39 419.766  11
   0   2 -10 2877.42 372.093  13
   0   2  10 2718.03 579.006  15
   0  -2  10 2394.37 582.980  12
   0  -2  10 2677.10 589.870  15
   0  -2 -10 4249.93 1151.25   2
   0  -2  11 12042.8 885.829  15
   0  -2  11 11619.8 876.032  12
   0  -2 -11 11799.2 1565.48   2
   0   2  11 11070.5 872.209  12
   0   2 -11 11163.6 585.122  13
   0   2  11 11423.4 681.748  11
   0  -2  11 11099.4 693.389  11
   0  -2 -11 11559.7 542.504  13
   0   2  11 11303.1 867.950  15
   0   2 -11 11521.0 1566.23   2
   0  -2  12 1996.54 701.189  15
   0  -2 -12 2971.70 1222.60   2
   0  -2  12 2471.80 696.415  12
   0   2 -12 2190.48 404.673  13
   0   2  12 3296.74 736.485  15
   0   2 -12 2767.24 1081.03   2
   0   2  12 2449.62 483.984  11
   0  -2 -12 2357.31 370.661  13
   0  -2  12 2272.10 475.054  11
   0   2  12 2345.26 737.837  12
   0  -2  13 46852.7 1386.16  11
   0   2  13 45525.0 1687.52  12
   0   2  13 46930.4 1636.14  15
   0  -2  13 44271.5 1645.94  12
   0   2 -13 46090.9 3119.19   2
   0   2 -13 47418.2 1203.45  13
   0   2  13 48990.9 1366.29  11
   0  -2  13 47741.8 1711.67  15
   0   2  14 3881.12 604.793  11
   0  -2  14 4209.04 639.773  11
   0   2  14 6145.27 973.676  15
   0  -2  14 3473.94 864.681  12
   0  -2  14 4022.30 908.887  15
   0   2  14 3854.57 934.087  12
   0   2  15 1927.49 938.930  15
   0   2  15 180.947 521.460  11
   0  -2  15 316.856 524.856  11
   0  -2  15 993.721 944.020  15
   0   2  15 778.194 943.262  12
   0  -2  15 201.802 827.497  12
   0   2  16 11651.8 1240.80  15
   0  -2  16 12361.8 1313.39  15
   0   2  16 9474.73 1241.29  12
   0  -2  16 10122.5 1192.23  12
   0  -2  16 11970.7 900.224  11
   0   2  16 12962.5 928.022  11
   0   2  17 42600.1 1925.94  15
   0  -2  17 40168.5 1934.62  12
   0   2  17 41028.5 1972.68  12
   0  -2  17 43818.2 1986.27  15
   0   2  18 10176.1 1411.22  12
   0   2  18 8476.60 1318.22  15
   0  -2  18 8402.15 1357.60  15
   0  -2  19 15179.2 1580.86  15
   0   2  19 17421.5 1609.15  15
   0   2  19 14436.9 1562.47  12
   0   2  20 2211.02 1279.09  15
   0   2  20 3374.89 1403.59  12
   0  -2  20 2526.49 1347.93  15
   0   2  21 475.716 1320.89  12
   0  -2  21 2017.44 1343.78  15
   0   2  21 856.120 1270.32  15
   0   2  22 2220.01 1393.71  15
   0  -2  22 7188.08 1604.18  15
   0  -2  23 2251.20 1471.39  15
   0   2  23-2380.98 1423.12  15
   0   2  24-1822.55 1470.62  15
   0  -2  24-4675.77 1800.85  15
   0  -2  25-139.342 1499.73  15
   0   2  25-1694.77 1640.68  15
   0   2  26-3215.95 1713.66  15
   0  -2  26-5495.26 1915.39  15
   0   3   1 46464.8 1222.90   1
   0  -3  -1 49268.5 1083.88   2
   0   3   2 237669. 3305.30   1
   0  -3  -2 238854. 3027.86   2
   0   3  -3 32720.2 1071.23   2
   0  -3  -3 32430.9 1330.69   2
   0   3  -4 10465.6 837.933   2
   0  -3   4 11922.9 439.919  12
   0  -3   4 11142.8 445.146  15
   0  -3  -5 39377.8 1863.10   2
   0  -3   5 38213.6 886.925  15
   0   3   5 38498.1 826.818  15
   0  -3   5 36638.8 846.661  12
   0   3  -5 36396.4 1547.64   2
   0  -3  -6 64008.4 2554.48   2
   0  -3   6 59433.3 1194.87  15
   0   3  -6 59419.3 963.016  13
   0   3  -6 59600.3 2190.06   2
   0  -3   6 58124.9 1161.17  12
   0   3   6 60989.4 1139.26  15
   0   3   6 59922.0 1020.04  11
   0   3  -7 289460. 5212.00   2
   0   3  -7 285036. 2235.34  13
   0  -3   7 287549. 2738.33  12
   0   3   7 290100. 2374.05  11
   0  -3   7 285091. 2814.45  15
   0   3   7 288428. 2673.57  15
   0  -3  -7 294385. 5768.84   2
   0  -3   8 765.306 398.883  12
   0  -3  -8 1151.51 683.302   2
   0   3  -8 331.957 589.704   2
   0   3  -8 830.915 261.529  13
   0   3   8 1209.31 310.253  11
   0  -3   8 827.248 418.852  15
   0   3   8 556.998 378.511  15
   0  -3   9 20529.1 977.156  15
   0   3   9 20087.0 777.459  11
   0  -3  -9 22595.3 1976.53   2
   0   3  -9 21338.7 707.524  13
   0  -3   9 19918.7 932.509  12
   0   3   9 19819.6 886.956  15
   0   3  -9 20906.1 1731.24   2
   0  -3 -10 56699.8 3134.33   2
   0   3  10 56632.0 1485.31  15
   0  -3  10 57525.0 1321.27  11
   0  -3  10 54012.9 1497.55  12
   0  -3  10 56255.6 1555.53  15
   0   3 -10 55889.4 1161.23  13
   0   3 -10 54296.8 2844.09   2
   0   3  10 54940.6 1274.79  11
   0   3 -11 20803.0 1957.80   2
   0  -3  11 21199.3 1082.94  12
   0   3  11 20903.8 1088.80  12
   0   3 -11 20946.6 784.607  13
   0  -3  11 20111.1 888.741  11
   0   3  11 21570.8 1066.59  15
   0  -3  11 21792.0 1103.64  15
   0   3  11 21538.0 882.938  11
   0  -3 -11 22173.2 2158.89   2
   0  -3  12 153112. 2753.73  15
   0  -3 -12 152018. 5509.13   2
   0  -3  12 148985. 2320.40  11
   0   3  12 151444. 2633.33  15
   0   3  12 153080. 2257.91  11
   0  -3 -12 155156. 1829.97  13
   0   3  12 151755. 2754.52  12
   0   3 -12 149101. 5150.43   2
   0  -3  12 148545. 2683.80  12
   0   3 -12 149320. 2052.24  13
   0   3 -13 5387.51 1444.62   2
   0   3  13 6105.52 635.129  11
   0   3 -13 5739.88 547.546  13
   0  -3  13 6080.32 871.448  12
   0   3  13 6264.07 886.408  15
   0  -3  13 6444.42 952.407  15
   0   3  13 5528.42 888.119  12
   0  -3  13 4898.40 618.985  11
   0   3  14 261.510 829.204  12
   0  -3  14-335.572 504.734  11
   0  -3  14 78.5076 789.200  12
   0   3  14 784.320 800.317  15
   0  -3  14-553.459 833.552  15
   0   3  14-502.545 522.001  11
   0  -3  15 572.316 891.577  12
   0   3  15 867.698 881.089  15
   0  -3  15 810.897 898.116  15
   0  -3  15-71.7818 532.445  11
   0  -3 -15-231.926 1050.71   3
   0   3  15-132.429 521.319  11
   0   3  15-159.594 872.847  12
   0  -3  16 7224.69 1194.96  15
   0   3  16 5873.31 1147.89  12
   0  -3  16 7805.01 1145.39  12
   0  -3  16 6206.84 765.577  11
   0   3  16 6601.91 1088.05  15
   0  -3  17 342.147 1062.77  15
   0   3  17 2405.74 1073.96  15
   0   3  17 1659.45 1130.03  12
   0  -3  18 6340.85 1290.56  15
   0   3  18 7806.40 1369.16  12
   0   3  18 7498.97 1275.46  15
   0   3  19 1590.17 1174.56  15
   0   3  19 774.608 1141.78  12
   0  -3  19 2085.18 1272.70  15
   0   3  20 7711.82 1334.41  15
   0   3  20 7493.53 1460.95  12
   0  -3  20 9320.32 1501.71  15
   0  -3  21 2094.10 1370.73  15
   0   3  21-1326.54 1245.83  15
   0   3  21 3407.08 1461.41  12
   0  -3  22 6686.67 1647.53  15
   0   3  22 3956.97 1421.18  12
   0  -3  23 7644.47 1567.68  15
   0   3  23-177.531 1481.20  15
   0   3  24 1925.14 1347.14  15
   0  -3  24-2196.23 1562.25  15
   0   3  25 4693.51 1391.07  15
   0  -3  25 3769.97 1571.04  15
   0  -3  26-782.232 1423.18  15
   0   3  26-1965.78 1638.54  15
   0   4   0 229173. 2263.64   3
   0  -4   0 230951. 2277.34   3
   0  -4  -1 16584.6 683.127   2
   0   4   2 69052.3 1905.65   1
   0  -4  -2 71417.2 1724.12   2
   0   4  -3 5637.06 472.735   2
   0   4   3 5662.99 704.730   1
   0  -4  -4 154409. 3323.55   2
   0  -4   4 154722. 1603.09  15
   0  -4   4 160496. 1542.04   9
   0   4  -4 152215. 2667.51   2
   0   4   5 433340. 2703.28  15
   0  -4  -5 427887. 6061.75   2
   0  -4   5 422364. 2943.24  15
   0   4  -5 424271. 5070.93   2
   0   4  -5 428812. 2495.68  13
   0   4  -6 38267.4 809.024  13
   0   4   6 38678.8 835.611  11
   0   4   6 38675.2 909.740  15
   0  -4   6 38063.5 985.028  15
   0  -4  -6 39482.8 2036.10   2
   0   4  -6 38687.7 1736.06   2
   0  -4   6 37185.2 939.762  12
   0   4  -7 541098. 3158.11  13
   0   4  -7 525439. 6973.33   2
   0  -4  -7 536129. 7934.77   2
   0   4   7 544531. 3628.16  15
   0  -4   7 538478. 3875.85  15
   0   4   7 544247. 3280.43  11
   0  -4   7 532753. 3755.87  12
   0   4  -8-131.933 603.878   2
   0  -4  -8 212.808 676.297   2
   0  -4   8-237.398 382.428  12
   0   4   8 197.766 246.714  11
   0  -4   8 289.123 370.334  15
